Repository: ciuccislab/deep-DRT

# Project

## deep-DRT model to deconvolves the DRT from multidimensional EIS data


This repository contains some of the source code used for the paper titled *The Probabilistic Deconvolution of the Distribution of Relaxation Times with Finite Gaussian Processes*. Electrochimica Acta, 413, 140119. https://doi.org/10.1016/j.electacta.2022.140119. The article is available online at [Link](https://doi.org/10.1016/j.electacta.2022.140119) and in the [docs](docs) folder.

# Introduction
Electrochemical impedance spectroscopy (EIS) is a widely used characterization method in electrochemistry to gain
physical and chemical insights. Despite its power, the interpretation of EIS data is challenging. Physical models are usually problem-specific and equivalent circuits are not unique.
The distribution of relaxation times (DRT) approach overcomes these issues by assuming that electrochemical processes are relaxations characterized by their timescales [1]. However, the DRT deconvolution from experimental data is challenging because it is an ill-posed inverse problem and very sensitive to experimental errors [2,3]. To solve this issue many approaches have been used [2-5].

Moreover, while EIS spectra are collected at specific experimental conditions, they are typically deconvolved only relative to frequency. The deep-DRT model relaxes this limitation and considers EIS spectra to be a multidimensional function of the frequency and “experimental state” described by a vector of state variables (e.g., temperature and oxygen partial pressure).
Generalizing our previous model [6], the deep-DRT framework leverages deep neural networks to perform the DRT deconvolution.  Performing simulations with both articial and real experiments confirmed the capability of the deep-DRT model to perform both regression and prediction at untested conditions..

# Tutorials
1. **Ex1_ZARC.ipynb**: this notebook shows that the deep-DRT can catch the linear dependency of the charge transfer resistance on the scalar state variable $\psi$. The frequency range is from $10^{-4}$ Hz to $10^{4}$ Hz with 10 points per decade (ppd).
2. **Ex2_double_ZARC.ipynb** : this notebook shows that the deep-DRT can catch the linear dependency of the charge transfer resistance and the exponential dependence of the timescale constant on the scalar state variable $\psi$. The frequency range is from $10^{-4}$ Hz to $10^{4}$ Hz with 10 points per decade (ppd).
3. **Ex3_PWC.ipynb** : this notebook shows that the deep-DRT can catch the linear dependency of the charge transfer resistance on the scalar state variable $\psi$ in case the DRT shows discontinuities. The frequency range is from $10^{-4}$ Hz to $10^{4}$ Hz with 10 points per decade (ppd).
4. **Ex4_BLF_D5.ipynb** : this notebook shows an example with experimental data. The dataset is read from a folder containing EIS spectra saved in csv files. The DRT is deconvolved from 3D EIS data as functions of the temperature and partial pressure of oxygen.

# Citation

```
@article{Quattrocchi2019deepDRT,
  title={The deep-DRT: A deep neural network approach to deconvolve the distribution of relaxation times from multidimensional electrochemical impedance spectroscopy data},
  author={Quattrocchi, Wan, Belotti, Kim, Pepe, Ahmadi, and Ciucci, Francesco},
  journal={Electrochimica Acta},
  pages={139010},
  year={2021},
  publisher={Elsevier}
}

```

# References
[1] Ciucci, F. (2018). Modeling electrochemical impedance spectroscopy. Current Opinion in Electrochemistry.132-139 https://doi.org/10.1016/j.coelec.2018.12.003

[2] Wan, T. H., Saccoccio, M., Chen, C., & Ciucci, F. (2015). Influence of the discretization methods on the distribution of relaxation times deconvolution: implementing radial basis functions with DRTtools. Electrochimica Acta, 184, 483-499. https://doi.org/10.1016/j.electacta.2015.09.097

[3] Saccoccio, M., Wan, T. H., Chen, C., & Ciucci, F. (2014). Optimal regularization in distribution of relaxation times applied to electrochemical impedance spectroscopy: ridge and lasso regression methods-a theoretical and experimental study. Electrochimica Acta, 147, 470-482. https://doi.org/10.1016/j.electacta.2014.09.058

[4] Effat, M. B., & Ciucci, F. (2017). Bayesian and hierarchical Bayesian based regularization for deconvolving the distribution of relaxation times from electrochemical impedance spectroscopy data. Electrochimica Acta, 247, 1117-1129. https://doi.org/10.1016/j.electacta.2017.07.050

[5] Ciucci, F., & Chen, C. (2015). Analysis of electrochemical impedance spectroscopy data using the distribution of relaxation times: A Bayesian and hierarchical Bayesian approach. Electrochimica Acta, 167, 439-454. https://doi.org/10.1016/j.electacta.2015.03.123

[6] Liu, J., Ciucci, F., The Deep-Prior Distribution of Relaxation Times Journal of The Electrochemical Society, 167.2 (2020): 026506 https://doi.org/10.1149/1945-7111/ab631a

File: experimental_data/BLF_D5_pO2_100%_T500.csv
freq/Hz,Re(Z)/Ohm*cm^2,-Im(Z)/Ohm*cm^2
1.0000371000E+05,3.5154860000E+00,-3.1088689500E-02
8.5705539000E+04,3.5227232000E+00,-1.7875848500E-02
7.3457906000E+04,3.5321872000E+00,-2.6434751000E-03
6.2954645000E+04,3.5410356500E+00,8.3422475000E-03
5.3954500000E+04,3.5483911000E+00,1.7674193000E-02
4.6244063000E+04,3.5546469500E+00,2.6081243500E-02
3.9637770000E+04,3.5620782500E+00,3.2028369500E-02
3.3968598000E+04,3.5677383000E+00,3.7877824000E-02
2.9115945000E+04,3.5746083500E+00,4.4750869500E-02
2.4949895000E+04,3.5796885500E+00,4.8720307500E-02
2.1386949000E+04,3.5857486500E+00,5.4786835000E-02
1.8325047000E+04,3.5936198000E+00,5.8376235000E-02
1.5708504000E+04,3.5994136500E+00,6.4158430000E-02
1.3463110000E+04,3.6067204500E+00,6.9672910000E-02
1.1542460000E+04,3.6147179500E+00,7.4156300000E-02
9.8908828000E+03,3.6206031000E+00,7.9277435000E-02
8.5386592000E+03,3.6275639500E+00,8.1967035000E-02
7.2666143000E+03,3.6362614500E+00,8.8075725000E-02
6.2269150000E+03,3.6443388500E+00,9.3866535000E-02
5.3855713000E+03,3.6550965500E+00,9.7454755000E-02
4.5706118000E+03,3.6637306000E+00,1.0434294500E-01
3.9212549000E+03,3.6724615000E+00,1.1067654000E-01
3.3610754000E+03,3.6839399500E+00,1.1800965500E-01
2.8772378000E+03,3.6928806500E+00,1.2352009000E-01
2.4689504000E+03,3.7060551500E+00,1.3095315000E-01
2.1156768000E+03,3.7158169500E+00,1.3700326000E-01
1.8129009000E+03,3.7283768500E+00,1.4775617500E-01
1.5535089000E+03,3.7423434500E+00,1.5491149000E-01
1.3321317000E+03,3.7555730500E+00,1.6396835500E-01
1.1403649000E+03,3.7699859000E+00,1.7321697000E-01
9.7780975000E+02,3.7841635000E+00,1.8310015000E-01
8.3812256000E+02,3.8010571000E+00,1.9456868000E-01
7.1839056000E+02,3.8174059500E+00,2.0600925500E-01
6.1598560000E+02,3.8355360000E+00,2.1807861500E-01
5.2746814000E+02,3.8557775000E+00,2.3205693000E-01
4.5246143000E+02,3.8751297000E+00,2.4722966500E-01
3.8764313000E+02,3.8955159000E+00,2.6194930000E-01
3.3223257000E+02,3.9205858500E+00,2.7911862500E-01
2.8472668000E+02,3.9426052500E+00,2.9781919500E-01
2.4414059000E+02,3.9700939500E+00,3.1836891000E-01
2.0899681000E+02,3.9963298000E+00,3.4015643500E-01
1.7914014000E+02,4.0284500000E+00,3.6017683000E-01
1.5367227000E+02,4.0599489000E+00,3.8321215000E-01
1.3172824000E+02,4.0942344500E+00,4.0742844500E-01
1.1286903000E+02,4.1318145000E+00,4.3323758000E-01
9.6765022000E+01,4.1715250000E+00,4.5940834500E-01
8.2904221000E+01,4.2162761500E+00,4.8808264500E-01
7.1022728000E+01,4.2609863500E+00,5.1830385000E-01
6.0876625000E+01,4.3118472000E+00,5.4491840000E-01
5.2152874000E+01,4.3675713500E+00,5.7754735000E-01
4.4728058000E+01,4.4221096000E+00,6.0875935000E-01
3.8343559000E+01,4.4830179000E+00,6.3932210000E-01
3.2865086000E+01,4.5484652500E+00,6.7216675000E-01
2.8170074000E+01,4.6147823500E+00,7.0404995000E-01
2.4142458000E+01,4.6871114000E+00,7.3585230000E-01
2.0667992000E+01,4.7651086000E+00,7.6652765000E-01
1.7715418000E+01,4.8464169500E+00,7.9900340000E-01
1.5199415000E+01,4.9302249000E+00,8.2661350000E-01
1.3020833000E+01,5.0197490000E+00,8.5412700000E-01
1.1160713000E+01,5.1156970000E+00,8.7888990000E-01
9.5624247000E+00,5.2086310000E+00,9.0245775000E-01
8.1892033000E+00,5.3106475000E+00,9.2913475000E-01
7.0256276000E+00,5.4169265000E+00,9.4243560000E-01
6.0188751000E+00,5.5318970000E+00,9.5955800000E-01
5.1601720000E+00,5.6292120000E+00,9.5528245000E-01
4.4188347000E+00,5.7492665000E+00,9.7037010000E-01
3.7924759000E+00,5.8439795000E+00,9.7121205000E-01
3.2497916000E+00,5.9618860000E+00,9.5912630000E-01
2.7822297000E+00,6.0741150000E+00,9.5746795000E-01
2.3847680000E+00,6.1731430000E+00,9.4509090000E-01
2.0430176000E+00,6.2831040000E+00,9.1725940000E-01
1.7516816000E+00,6.3917090000E+00,8.9876185000E-01
1.5035604000E+00,6.4865180000E+00,8.7661755000E-01
1.2887658000E+00,6.5765500000E+00,8.4251000000E-01
1.1047090000E+00,6.6703175000E+00,8.0274965000E-01
9.4559461000E-01,6.7607190000E+00,7.6820290000E-01
8.1076193000E-01,6.8395835000E+00,7.3250715000E-01
6.9395095000E-01,6.9140165000E+00,6.9166660000E-01
5.9591913000E-01,6.9771600000E+00,6.4405745000E-01
5.1062095000E-01,7.0446075000E+00,6.0104010000E-01
4.3767506000E-01,7.1007705000E+00,5.6035565000E-01
3.7502402000E-01,7.1494525000E+00,5.1838685000E-01
3.2144913000E-01,7.1937530000E+00,4.7435727500E-01
2.7528188000E-01,7.2370425000E+00,4.3296468500E-01
2.3622704000E-01,7.2714295000E+00,3.9496770500E-01
2.0234396000E-01,7.3026850000E+00,3.5923713500E-01
1.7341843000E-01,7.3286000000E+00,3.2460925000E-01
1.4859445000E-01,7.3509225000E+00,2.9083004500E-01
1.2735555000E-01,7.3715210000E+00,2.6105103000E-01
1.0915885000E-01,7.3888540000E+00,2.3361049500E-01
9.3500197000E-02,7.4034705000E+00,2.0900923000E-01
8.0111787000E-02,7.4159570000E+00,1.8607607500E-01
6.8729654000E-02,7.4270300000E+00,1.6483754000E-01
5.8819320000E-02,7.4354655000E+00,1.4644789500E-01
5.0462481000E-02,7.4431460000E+00,1.2979205000E-01
4.3254748000E-02,7.4495365000E+00,1.1485223500E-01
3.7026066000E-02,7.4557040000E+00,1.0143510500E-01
3.1775698000E-02,7.4591930000E+00,8.8621015000E-02
2.7225051000E-02,7.4616800000E+00,7.8408005000E-02
2.3316164000E-02,7.4634640000E+00,6.9122090000E-02
1.9992474000E-02,7.4646625000E+00,6.1383730000E-02

File: experimental_data/BLF_D5_pO2_100%_T550.csv
freq/Hz,Re(Z)/Ohm*cm^2,-Im(Z)/Ohm*cm^2
1.00E+05,1.82E+00,-1.37E-01
8.57E+04,1.82E+00,-1.12E-01
7.35E+04,1.82E+00,-9.13E-02
6.30E+04,1.83E+00,-7.25E-02
5.40E+04,1.83E+00,-5.69E-02
4.62E+04,1.83E+00,-4.16E-02
3.96E+04,1.83E+00,-2.98E-02
3.40E+04,1.84E+00,-1.85E-02
2.91E+04,1.84E+00,-9.87E-03
2.49E+04,1.84E+00,-8.89E-04
2.14E+04,1.84E+00,5.96E-03
1.83E+04,1.85E+00,1.33E-02
1.57E+04,1.85E+00,2.06E-02
1.35E+04,1.86E+00,2.62E-02
1.15E+04,1.86E+00,3.13E-02
9.89E+03,1.86E+00,3.70E-02
8.54E+03,1.87E+00,4.21E-02
7.27E+03,1.87E+00,4.68E-02
6.23E+03,1.88E+00,5.12E-02
5.39E+03,1.89E+00,5.61E-02
4.57E+03,1.89E+00,6.13E-02
3.92E+03,1.90E+00,6.51E-02
3.36E+03,1.90E+00,7.04E-02
2.88E+03,1.91E+00,7.60E-02
2.47E+03,1.92E+00,8.09E-02
2.12E+03,1.92E+00,8.63E-02
1.81E+03,1.93E+00,9.19E-02
1.55E+03,1.94E+00,9.74E-02
1.33E+03,1.95E+00,1.04E-01
1.14E+03,1.96E+00,1.10E-01
9.78E+02,1.97E+00,1.17E-01
8.38E+02,1.98E+00,1.24E-01
7.18E+02,1.99E+00,1.32E-01
6.16E+02,2.00E+00,1.39E-01
5.27E+02,2.02E+00,1.48E-01
4.52E+02,2.03E+00,1.57E-01
3.88E+02,2.05E+00,1.66E-01
3.32E+02,2.06E+00,1.76E-01
2.85E+02,2.08E+00,1.85E-01
2.44E+02,2.10E+00,1.94E-01
2.09E+02,2.11E+00,2.05E-01
1.79E+02,2.13E+00,2.16E-01
1.54E+02,2.16E+00,2.27E-01
1.32E+02,2.18E+00,2.37E-01
1.13E+02,2.20E+00,2.47E-01
9.68E+01,2.23E+00,2.59E-01
8.29E+01,2.25E+00,2.71E-01
7.10E+01,2.28E+00,2.82E-01
6.09E+01,2.31E+00,2.93E-01
5.22E+01,2.34E+00,3.03E-01
4.47E+01,2.37E+00,3.14E-01
3.83E+01,2.40E+00,3.24E-01
3.29E+01,2.44E+00,3.35E-01
2.82E+01,2.48E+00,3.43E-01
2.41E+01,2.51E+00,3.51E-01
2.07E+01,2.55E+00,3.58E-01
1.77E+01,2.59E+00,3.63E-01
1.52E+01,2.63E+00,3.67E-01
1.30E+01,2.68E+00,3.69E-01
1.12E+01,2.72E+00,3.69E-01
9.56E+00,2.76E+00,3.67E-01
8.19E+00,2.80E+00,3.64E-01
7.03E+00,2.84E+00,3.59E-01
6.02E+00,2.88E+00,3.53E-01
5.16E+00,2.92E+00,3.42E-01
4.42E+00,2.96E+00,3.32E-01
3.79E+00,3.00E+00,3.19E-01
3.25E+00,3.03E+00,3.09E-01
2.78E+00,3.06E+00,2.93E-01
2.38E+00,3.10E+00,2.80E-01
2.04E+00,3.12E+00,2.65E-01
1.75E+00,3.15E+00,2.48E-01
1.50E+00,3.17E+00,2.32E-01
1.29E+00,3.20E+00,2.17E-01
1.10E+00,3.22E+00,2.02E-01
9.46E-01,3.23E+00,1.86E-01
8.11E-01,3.25E+00,1.70E-01
6.94E-01,3.26E+00,1.56E-01
5.96E-01,3.28E+00,1.43E-01
5.11E-01,3.29E+00,1.30E-01
4.38E-01,3.30E+00,1.17E-01
3.75E-01,3.31E+00,1.06E-01
3.21E-01,3.31E+00,9.54E-02
2.75E-01,3.32E+00,8.56E-02
2.36E-01,3.33E+00,7.67E-02
2.02E-01,3.33E+00,6.84E-02
1.73E-01,3.33E+00,6.07E-02
1.49E-01,3.34E+00,5.41E-02
1.27E-01,3.34E+00,4.87E-02
1.09E-01,3.34E+00,4.27E-02
9.35E-02,3.34E+00,3.78E-02
8.01E-02,3.35E+00,3.34E-02
6.87E-02,3.35E+00,3.00E-02
5.88E-02,3.35E+00,2.61E-02
5.05E-02,3.35E+00,2.30E-02
4.33E-02,3.35E+00,2.03E-02
3.70E-02,3.36E+00,1.83E-02
3.18E-02,3.36E+00,1.61E-02
2.72E-02,3.36E+00,1.41E-02
2.33E-02,3.36E+00,1.25E-02
2.00E-02,3.36E+00,1.09E-02

File: experimental_data/BLF_D5_pO2_100%_T600.csv
freq/Hz,Re(Z)/Ohm*cm^2,-Im(Z)/Ohm*cm^2
1.00E+05,1.04E+00,-1.51E-01
8.57E+04,1.04E+00,-1.27E-01
7.34E+04,1.04E+00,-1.05E-01
6.29E+04,1.04E+00,-8.61E-02
5.39E+04,1.05E+00,-7.02E-02
4.62E+04,1.05E+00,-5.69E-02
3.96E+04,1.05E+00,-4.39E-02
3.39E+04,1.05E+00,-3.27E-02
2.91E+04,1.05E+00,-2.43E-02
2.49E+04,1.06E+00,-1.59E-02
2.14E+04,1.06E+00,-8.87E-03
1.83E+04,1.06E+00,-1.77E-03
1.57E+04,1.06E+00,3.58E-03
1.34E+04,1.07E+00,8.12E-03
1.15E+04,1.07E+00,1.28E-02
9.87E+03,1.07E+00,1.61E-02
8.46E+03,1.07E+00,2.23E-02
7.25E+03,1.08E+00,2.55E-02
6.22E+03,1.08E+00,2.93E-02
5.34E+03,1.08E+00,3.21E-02
4.57E+03,1.09E+00,3.71E-02
3.91E+03,1.09E+00,3.99E-02
3.35E+03,1.10E+00,4.39E-02
2.87E+03,1.10E+00,4.64E-02
2.46E+03,1.11E+00,5.07E-02
2.11E+03,1.11E+00,5.38E-02
1.81E+03,1.12E+00,5.73E-02
1.55E+03,1.12E+00,6.12E-02
1.33E+03,1.13E+00,6.60E-02
1.14E+03,1.13E+00,6.89E-02
9.75E+02,1.14E+00,7.38E-02
8.35E+02,1.15E+00,7.69E-02
7.16E+02,1.15E+00,8.14E-02
6.14E+02,1.16E+00,8.58E-02
5.26E+02,1.17E+00,9.00E-02
4.51E+02,1.18E+00,9.56E-02
3.86E+02,1.19E+00,9.97E-02
3.31E+02,1.20E+00,1.05E-01
2.84E+02,1.21E+00,1.10E-01
2.43E+02,1.22E+00,1.14E-01
2.08E+02,1.23E+00,1.19E-01
1.78E+02,1.24E+00,1.26E-01
1.53E+02,1.26E+00,1.31E-01
1.31E+02,1.27E+00,1.36E-01
1.12E+02,1.28E+00,1.41E-01
9.63E+01,1.30E+00,1.46E-01
8.25E+01,1.31E+00,1.51E-01
7.07E+01,1.33E+00,1.56E-01
6.06E+01,1.35E+00,1.60E-01
5.19E+01,1.36E+00,1.64E-01
4.45E+01,1.38E+00,1.68E-01
3.82E+01,1.40E+00,1.71E-01
3.27E+01,1.42E+00,1.73E-01
2.80E+01,1.44E+00,1.75E-01
2.40E+01,1.46E+00,1.76E-01
2.06E+01,1.48E+00,1.76E-01
1.76E+01,1.50E+00,1.74E-01
1.51E+01,1.52E+00,1.71E-01
1.29E+01,1.54E+00,1.68E-01
1.11E+01,1.56E+00,1.64E-01
9.50E+00,1.58E+00,1.59E-01
8.16E+00,1.59E+00,1.54E-01
6.99E+00,1.61E+00,1.48E-01
5.98E+00,1.63E+00,1.39E-01
5.13E+00,1.64E+00,1.34E-01
4.40E+00,1.65E+00,1.25E-01
3.76E+00,1.67E+00,1.18E-01
3.23E+00,1.68E+00,1.10E-01
2.76E+00,1.69E+00,1.02E-01
2.37E+00,1.70E+00,9.49E-02
2.03E+00,1.71E+00,8.73E-02
1.74E+00,1.72E+00,7.96E-02
1.49E+00,1.72E+00,7.25E-02
1.28E+00,1.73E+00,6.62E-02
1.09E+00,1.73E+00,5.99E-02
9.39E-01,1.74E+00,5.41E-02
8.05E-01,1.74E+00,4.85E-02
6.89E-01,1.74E+00,4.34E-02
5.91E-01,1.75E+00,3.94E-02
5.06E-01,1.75E+00,3.48E-02
4.34E-01,1.75E+00,3.10E-02
3.72E-01,1.75E+00,2.75E-02
3.18E-01,1.75E+00,2.46E-02
2.73E-01,1.75E+00,2.19E-02
2.34E-01,1.76E+00,1.92E-02
2.01E-01,1.76E+00,1.75E-02
1.72E-01,1.76E+00,1.53E-02
1.47E-01,1.76E+00,1.34E-02
1.26E-01,1.76E+00,1.20E-02
1.08E-01,1.76E+00,1.04E-02
9.28E-02,1.76E+00,9.06E-03
7.94E-02,1.76E+00,7.85E-03
6.81E-02,1.76E+00,7.05E-03
5.84E-02,1.76E+00,6.23E-03
5.00E-02,1.76E+00,5.35E-03

File: experimental_data/BLF_D5_pO2_100%_T650.csv
freq/Hz,Re(Z)/Ohm*cm^2,-Im(Z)/Ohm*cm^2
1.00E+05,6.60E-01,-1.61E-01
8.57E+04,6.60E-01,-1.37E-01
7.34E+04,6.61E-01,-1.15E-01
6.29E+04,6.62E-01,-9.63E-02
5.39E+04,6.63E-01,-8.08E-02
4.62E+04,6.64E-01,-6.67E-02
3.96E+04,6.65E-01,-5.43E-02
3.39E+04,6.66E-01,-4.38E-02
2.91E+04,6.67E-01,-3.51E-02
2.49E+04,6.68E-01,-2.69E-02
2.14E+04,6.69E-01,-1.99E-02
1.83E+04,6.71E-01,-1.39E-02
1.57E+04,6.73E-01,-8.98E-03
1.34E+04,6.74E-01,-3.74E-03
1.15E+04,6.75E-01,7.14E-04
9.87E+03,6.78E-01,4.46E-03
8.46E+03,6.79E-01,7.60E-03
7.25E+03,6.81E-01,1.06E-02
6.22E+03,6.84E-01,1.39E-02
5.34E+03,6.86E-01,1.66E-02
4.57E+03,6.88E-01,1.93E-02
3.91E+03,6.91E-01,2.22E-02
3.35E+03,6.94E-01,2.48E-02
2.87E+03,6.96E-01,2.76E-02
2.46E+03,6.99E-01,2.91E-02
2.11E+03,7.03E-01,3.17E-02
1.81E+03,7.06E-01,3.41E-02
1.55E+03,7.09E-01,3.59E-02
1.33E+03,7.13E-01,3.88E-02
1.14E+03,7.16E-01,4.11E-02
9.75E+02,7.21E-01,4.32E-02
8.35E+02,7.25E-01,4.54E-02
7.16E+02,7.30E-01,4.82E-02
6.14E+02,7.35E-01,5.06E-02
5.26E+02,7.39E-01,5.26E-02
4.51E+02,7.45E-01,5.52E-02
3.86E+02,7.51E-01,5.84E-02
3.31E+02,7.56E-01,6.06E-02
2.84E+02,7.62E-01,6.33E-02
2.43E+02,7.69E-01,6.60E-02
2.08E+02,7.75E-01,6.85E-02
1.78E+02,7.83E-01,7.09E-02
1.53E+02,7.90E-01,7.36E-02
1.31E+02,7.99E-01,7.65E-02
1.12E+02,8.06E-01,7.82E-02
9.63E+01,8.15E-01,8.10E-02
8.25E+01,8.23E-01,8.22E-02
7.07E+01,8.32E-01,8.47E-02
6.06E+01,8.42E-01,8.54E-02
5.19E+01,8.51E-01,8.64E-02
4.45E+01,8.61E-01,8.71E-02
3.82E+01,8.72E-01,8.80E-02
3.27E+01,8.81E-01,8.68E-02
2.80E+01,8.91E-01,8.61E-02
2.40E+01,9.01E-01,8.49E-02
2.06E+01,9.11E-01,8.30E-02
1.76E+01,9.20E-01,8.13E-02
1.51E+01,9.29E-01,7.87E-02
1.29E+01,9.38E-01,7.57E-02
1.11E+01,9.46E-01,7.26E-02
9.50E+00,9.54E-01,6.90E-02
8.16E+00,9.60E-01,6.55E-02
6.99E+00,9.67E-01,6.15E-02
5.98E+00,9.73E-01,5.77E-02
5.13E+00,9.79E-01,5.41E-02
4.40E+00,9.84E-01,4.98E-02
3.76E+00,9.89E-01,4.58E-02
3.23E+00,9.93E-01,4.26E-02
2.76E+00,9.96E-01,3.89E-02
2.37E+00,9.99E-01,3.54E-02
2.03E+00,1.00E+00,3.23E-02
1.74E+00,1.00E+00,2.90E-02
1.49E+00,1.01E+00,2.65E-02
1.28E+00,1.01E+00,2.38E-02
1.09E+00,1.01E+00,2.14E-02
9.39E-01,1.01E+00,1.91E-02
8.05E-01,1.01E+00,1.71E-02
6.89E-01,1.01E+00,1.53E-02
5.91E-01,1.01E+00,1.37E-02
5.06E-01,1.02E+00,1.22E-02
4.34E-01,1.02E+00,1.07E-02
3.72E-01,1.02E+00,9.42E-03
3.18E-01,1.02E+00,8.49E-03
2.73E-01,1.02E+00,7.56E-03
2.34E-01,1.02E+00,6.70E-03
2.01E-01,1.02E+00,6.02E-03
1.72E-01,1.02E+00,5.06E-03
1.47E-01,1.02E+00,4.45E-03
1.26E-01,1.02E+00,4.04E-03
1.08E-01,1.02E+00,3.57E-03
9.28E-02,1.02E+00,3.07E-03
7.94E-02,1.02E+00,2.68E-03
6.81E-02,1.02E+00,2.48E-03
5.84E-02,1.02E+00,2.18E-03
5.00E-02,1.02E+00,1.94E-03

File: experimental_data/BLF_D5_pO2_100%_T700.csv
freq/Hz,Re(Z)/Ohm*cm^2,-Im(Z)/Ohm*cm^2
1.00E+05,4.55E-01,-1.67E-01
8.57E+04,4.56E-01,-1.41E-01
7.34E+04,4.55E-01,-1.20E-01
6.29E+04,4.55E-01,-1.02E-01
5.39E+04,4.56E-01,-8.59E-02
4.62E+04,4.56E-01,-7.23E-02
3.96E+04,4.57E-01,-6.04E-02
3.39E+04,4.57E-01,-5.00E-02
2.91E+04,4.58E-01,-4.13E-02
2.49E+04,4.58E-01,-3.39E-02
2.14E+04,4.60E-01,-2.69E-02
1.83E+04,4.60E-01,-2.13E-02
1.57E+04,4.61E-01,-1.62E-02
1.34E+04,4.62E-01,-1.19E-02
1.15E+04,4.63E-01,-7.90E-03
9.87E+03,4.64E-01,-4.40E-03
8.46E+03,4.65E-01,-1.56E-03
7.25E+03,4.67E-01,1.38E-03
6.22E+03,4.68E-01,3.66E-03
5.34E+03,4.69E-01,5.88E-03
4.57E+03,4.71E-01,8.22E-03
3.91E+03,4.72E-01,1.01E-02
3.35E+03,4.74E-01,1.22E-02
2.87E+03,4.75E-01,1.39E-02
2.46E+03,4.77E-01,1.53E-02
2.11E+03,4.79E-01,1.67E-02
1.81E+03,4.81E-01,1.83E-02
1.55E+03,4.83E-01,1.96E-02
1.33E+03,4.85E-01,2.11E-02
1.14E+03,4.87E-01,2.30E-02
9.75E+02,4.90E-01,2.42E-02
8.35E+02,4.92E-01,2.56E-02
7.16E+02,4.95E-01,2.68E-02
6.14E+02,4.98E-01,2.82E-02
5.26E+02,5.01E-01,2.96E-02
4.51E+02,5.04E-01,3.11E-02
3.86E+02,5.07E-01,3.25E-02
3.31E+02,5.10E-01,3.38E-02
2.84E+02,5.14E-01,3.52E-02
2.43E+02,5.18E-01,3.66E-02
2.08E+02,5.22E-01,3.76E-02
1.78E+02,5.26E-01,3.90E-02
1.53E+02,5.30E-01,3.98E-02
1.31E+02,5.34E-01,4.11E-02
1.12E+02,5.39E-01,4.16E-02
9.63E+01,5.44E-01,4.25E-02
8.25E+01,5.48E-01,4.27E-02
7.07E+01,5.53E-01,4.29E-02
6.06E+01,5.58E-01,4.31E-02
5.19E+01,5.63E-01,4.32E-02
4.45E+01,5.68E-01,4.26E-02
3.82E+01,5.72E-01,4.16E-02
3.27E+01,5.77E-01,4.08E-02
2.80E+01,5.82E-01,4.00E-02
2.40E+01,5.87E-01,3.88E-02
2.06E+01,5.90E-01,3.72E-02
1.76E+01,5.94E-01,3.58E-02
1.51E+01,5.98E-01,3.43E-02
1.29E+01,6.01E-01,3.26E-02
1.11E+01,6.05E-01,3.10E-02
9.50E+00,6.08E-01,2.88E-02
8.16E+00,6.11E-01,2.70E-02
6.99E+00,6.13E-01,2.52E-02
5.98E+00,6.16E-01,2.32E-02
5.13E+00,6.18E-01,2.17E-02
4.40E+00,6.20E-01,2.00E-02
3.76E+00,6.21E-01,1.80E-02
3.23E+00,6.23E-01,1.64E-02
2.76E+00,6.24E-01,1.51E-02
2.37E+00,6.25E-01,1.37E-02
2.03E+00,6.26E-01,1.25E-02
1.74E+00,6.27E-01,1.13E-02
1.49E+00,6.28E-01,1.00E-02
1.28E+00,6.28E-01,9.10E-03
1.09E+00,6.29E-01,8.13E-03
9.39E-01,6.30E-01,7.28E-03
8.05E-01,6.30E-01,6.52E-03
6.89E-01,6.31E-01,5.86E-03
5.91E-01,6.31E-01,5.23E-03
5.06E-01,6.31E-01,4.59E-03
4.34E-01,6.31E-01,4.14E-03
3.72E-01,6.32E-01,3.68E-03
3.18E-01,6.32E-01,3.27E-03
2.73E-01,6.32E-01,2.91E-03
2.34E-01,6.32E-01,2.55E-03
2.01E-01,6.32E-01,2.28E-03
1.72E-01,6.32E-01,1.93E-03
1.47E-01,6.32E-01,1.77E-03
1.26E-01,6.32E-01,1.57E-03
1.08E-01,6.32E-01,1.34E-03
9.28E-02,6.32E-01,1.22E-03
7.94E-02,6.32E-01,1.12E-03
6.81E-02,6.32E-01,8.48E-04
5.84E-02,6.32E-01,7.91E-04
5.00E-02,6.32E-01,7.04E-04

File: experimental_data/BLF_D5_pO2_21%_T500.csv
freq/Hz,Re(Z)/Ohm*cm^2,-Im(Z)/Ohm*cm^2
1.00E+05,3.53E+00,-2.72E-02
8.57E+04,3.54E+00,-8.95E-03
7.35E+04,3.55E+00,5.46E-03
6.30E+04,3.56E+00,1.74E-02
5.40E+04,3.57E+00,2.52E-02
4.62E+04,3.57E+00,3.26E-02
3.96E+04,3.58E+00,4.08E-02
3.40E+04,3.59E+00,4.74E-02
2.91E+04,3.60E+00,5.28E-02
2.49E+04,3.60E+00,5.94E-02
2.14E+04,3.61E+00,6.44E-02
1.83E+04,3.62E+00,6.96E-02
1.57E+04,3.62E+00,7.38E-02
1.35E+04,3.63E+00,7.88E-02
1.15E+04,3.64E+00,8.32E-02
9.89E+03,3.65E+00,8.94E-02
8.54E+03,3.66E+00,9.38E-02
7.27E+03,3.67E+00,9.82E-02
6.23E+03,3.68E+00,1.05E-01
5.39E+03,3.68E+00,1.12E-01
4.57E+03,3.70E+00,1.18E-01
3.92E+03,3.71E+00,1.24E-01
3.36E+03,3.72E+00,1.32E-01
2.88E+03,3.73E+00,1.39E-01
2.47E+03,3.74E+00,1.46E-01
2.12E+03,3.75E+00,1.53E-01
1.81E+03,3.77E+00,1.63E-01
1.55E+03,3.78E+00,1.72E-01
1.33E+03,3.80E+00,1.82E-01
1.14E+03,3.81E+00,1.93E-01
9.78E+02,3.83E+00,2.05E-01
8.38E+02,3.85E+00,2.16E-01
7.18E+02,3.86E+00,2.31E-01
6.16E+02,3.88E+00,2.45E-01
5.27E+02,3.90E+00,2.63E-01
4.52E+02,3.92E+00,2.78E-01
3.88E+02,3.95E+00,3.00E-01
3.32E+02,3.97E+00,3.22E-01
2.85E+02,4.00E+00,3.44E-01
2.44E+02,4.02E+00,3.69E-01
2.09E+02,4.05E+00,3.99E-01
1.79E+02,4.09E+00,4.30E-01
1.54E+02,4.12E+00,4.61E-01
1.32E+02,4.16E+00,4.96E-01
1.13E+02,4.21E+00,5.33E-01
9.68E+01,4.25E+00,5.75E-01
8.29E+01,4.30E+00,6.16E-01
7.10E+01,4.36E+00,6.61E-01
6.09E+01,4.42E+00,7.08E-01
5.22E+01,4.48E+00,7.57E-01
4.47E+01,4.56E+00,8.05E-01
3.83E+01,4.63E+00,8.58E-01
3.29E+01,4.72E+00,9.13E-01
2.82E+01,4.80E+00,9.69E-01
2.41E+01,4.90E+00,1.02E+00
2.07E+01,5.00E+00,1.08E+00
1.77E+01,5.11E+00,1.14E+00
1.52E+01,5.23E+00,1.20E+00
1.30E+01,5.35E+00,1.25E+00
1.12E+01,5.48E+00,1.31E+00
9.56E+00,5.62E+00,1.37E+00
8.19E+00,5.77E+00,1.42E+00
7.03E+00,5.93E+00,1.46E+00
6.02E+00,6.10E+00,1.53E+00
5.16E+00,6.25E+00,1.56E+00
4.42E+00,6.44E+00,1.61E+00
3.79E+00,6.60E+00,1.64E+00
3.25E+00,6.79E+00,1.66E+00
2.78E+00,6.99E+00,1.69E+00
2.38E+00,7.17E+00,1.70E+00
2.04E+00,7.36E+00,1.69E+00
1.75E+00,7.57E+00,1.70E+00
1.50E+00,7.76E+00,1.69E+00
1.29E+00,7.94E+00,1.66E+00
1.10E+00,8.14E+00,1.62E+00
9.46E-01,8.33E+00,1.58E+00
8.11E-01,8.50E+00,1.54E+00
6.94E-01,8.67E+00,1.49E+00
5.96E-01,8.83E+00,1.41E+00
5.11E-01,8.99E+00,1.34E+00
4.38E-01,9.13E+00,1.27E+00
3.75E-01,9.25E+00,1.20E+00
3.21E-01,9.37E+00,1.11E+00
2.75E-01,9.48E+00,1.03E+00
2.36E-01,9.58E+00,9.48E-01
2.02E-01,9.66E+00,8.70E-01
1.73E-01,9.73E+00,7.91E-01
1.49E-01,9.79E+00,7.15E-01
1.27E-01,9.85E+00,6.44E-01
1.09E-01,9.89E+00,5.77E-01
9.35E-02,9.93E+00,5.15E-01
8.01E-02,9.96E+00,4.58E-01
6.87E-02,9.98E+00,4.05E-01
5.88E-02,1.00E+01,3.56E-01
5.05E-02,1.00E+01,3.13E-01
4.33E-02,1.00E+01,2.75E-01
3.70E-02,1.00E+01,2.41E-01
3.18E-02,1.00E+01,2.11E-01
2.72E-02,1.00E+01,1.83E-01
2.33E-02,1.00E+01,1.59E-01
2.00E-02,1.00E+01,1.38E-01

File: experimental_data/BLF_D5_pO2_21%_T550.csv
freq/Hz,Re(Z)/Ohm*cm^2,-Im(Z)/Ohm*cm^2
1.00E+05,1.81E+00,-1.36E-01
8.57E+04,1.81E+00,-1.11E-01
7.35E+04,1.82E+00,-8.97E-02
6.30E+04,1.82E+00,-7.07E-02
5.40E+04,1.82E+00,-5.48E-02
4.62E+04,1.82E+00,-4.00E-02
3.96E+04,1.83E+00,-2.80E-02
3.40E+04,1.83E+00,-1.71E-02
2.91E+04,1.83E+00,-7.13E-03
2.49E+04,1.84E+00,1.67E-03
2.14E+04,1.84E+00,9.52E-03
1.83E+04,1.84E+00,1.54E-02
1.57E+04,1.85E+00,2.32E-02
1.35E+04,1.85E+00,2.84E-02
1.15E+04,1.86E+00,3.47E-02
9.89E+03,1.86E+00,4.02E-02
8.54E+03,1.86E+00,4.56E-02
7.27E+03,1.87E+00,5.10E-02
6.23E+03,1.88E+00,5.48E-02
5.39E+03,1.88E+00,6.10E-02
4.57E+03,1.89E+00,6.55E-02
3.92E+03,1.89E+00,7.06E-02
3.36E+03,1.90E+00,7.62E-02
2.88E+03,1.91E+00,8.15E-02
2.47E+03,1.92E+00,8.72E-02
2.12E+03,1.92E+00,9.41E-02
1.81E+03,1.93E+00,9.97E-02
1.55E+03,1.94E+00,1.08E-01
1.33E+03,1.95E+00,1.14E-01
1.14E+03,1.96E+00,1.23E-01
9.78E+02,1.97E+00,1.31E-01
8.38E+02,1.98E+00,1.41E-01
7.18E+02,1.99E+00,1.51E-01
6.16E+02,2.01E+00,1.62E-01
5.27E+02,2.02E+00,1.73E-01
4.52E+02,2.03E+00,1.86E-01
3.88E+02,2.05E+00,1.99E-01
3.32E+02,2.07E+00,2.14E-01
2.85E+02,2.08E+00,2.28E-01
2.44E+02,2.11E+00,2.45E-01
2.09E+02,2.13E+00,2.62E-01
1.79E+02,2.15E+00,2.80E-01
1.54E+02,2.18E+00,2.98E-01
1.32E+02,2.21E+00,3.17E-01
1.13E+02,2.24E+00,3.36E-01
9.68E+01,2.27E+00,3.57E-01
8.29E+01,2.30E+00,3.78E-01
7.10E+01,2.34E+00,4.01E-01
6.09E+01,2.38E+00,4.23E-01
5.22E+01,2.42E+00,4.46E-01
4.47E+01,2.47E+00,4.68E-01
3.83E+01,2.51E+00,4.91E-01
3.29E+01,2.57E+00,5.14E-01
2.82E+01,2.62E+00,5.35E-01
2.41E+01,2.68E+00,5.56E-01
2.07E+01,2.74E+00,5.76E-01
1.77E+01,2.80E+00,5.94E-01
1.52E+01,2.87E+00,6.11E-01
1.30E+01,2.94E+00,6.26E-01
1.12E+01,3.01E+00,6.36E-01
9.56E+00,3.08E+00,6.48E-01
8.19E+00,3.15E+00,6.51E-01
7.03E+00,3.23E+00,6.47E-01
6.02E+00,3.31E+00,6.54E-01
5.16E+00,3.38E+00,6.39E-01
4.42E+00,3.46E+00,6.36E-01
3.79E+00,3.52E+00,6.22E-01
3.25E+00,3.60E+00,6.10E-01
2.78E+00,3.66E+00,5.90E-01
2.38E+00,3.73E+00,5.64E-01
2.04E+00,3.80E+00,5.44E-01
1.75E+00,3.85E+00,5.19E-01
1.50E+00,3.90E+00,4.89E-01
1.29E+00,3.96E+00,4.59E-01
1.10E+00,4.00E+00,4.31E-01
9.46E-01,4.04E+00,4.01E-01
8.11E-01,4.08E+00,3.70E-01
6.94E-01,4.12E+00,3.40E-01
5.96E-01,4.15E+00,3.11E-01
5.11E-01,4.17E+00,2.84E-01
4.38E-01,4.19E+00,2.57E-01
3.75E-01,4.21E+00,2.31E-01
3.21E-01,4.23E+00,2.08E-01
2.75E-01,4.24E+00,1.87E-01
2.36E-01,4.26E+00,1.68E-01
2.02E-01,4.27E+00,1.49E-01
1.73E-01,4.28E+00,1.32E-01
1.49E-01,4.28E+00,1.18E-01
1.27E-01,4.29E+00,1.04E-01
1.09E-01,4.30E+00,9.19E-02
9.35E-02,4.30E+00,8.09E-02
8.01E-02,4.30E+00,7.16E-02
6.87E-02,4.31E+00,6.26E-02
5.88E-02,4.31E+00,5.46E-02
5.05E-02,4.31E+00,4.87E-02
4.33E-02,4.31E+00,4.26E-02
3.70E-02,4.32E+00,3.70E-02
3.18E-02,4.32E+00,3.27E-02
2.72E-02,4.32E+00,2.87E-02
2.33E-02,4.32E+00,2.49E-02
2.00E-02,4.32E+00,2.18E-02

File: experimental_data/BLF_D5_pO2_21%_T650.csv
freq/Hz,Re(Z)/Ohm*cm^2,-Im(Z)/Ohm*cm^2
1.00E+05,6.66E-01,-1.60E-01
8.57E+04,6.66E-01,-1.35E-01
7.34E+04,6.67E-01,-1.13E-01
6.29E+04,6.68E-01,-9.46E-02
5.39E+04,6.69E-01,-7.86E-02
4.62E+04,6.70E-01,-6.48E-02
3.96E+04,6.71E-01,-5.24E-02
3.39E+04,6.72E-01,-4.19E-02
2.91E+04,6.73E-01,-3.29E-02
2.49E+04,6.74E-01,-2.50E-02
2.14E+04,6.76E-01,-1.83E-02
1.83E+04,6.78E-01,-1.19E-02
1.57E+04,6.79E-01,-6.90E-03
1.34E+04,6.80E-01,-1.35E-03
1.15E+04,6.82E-01,2.74E-03
9.87E+03,6.85E-01,7.08E-03
8.46E+03,6.87E-01,1.07E-02
7.25E+03,6.89E-01,1.44E-02
6.22E+03,6.91E-01,1.74E-02
5.34E+03,6.94E-01,2.02E-02
4.57E+03,6.97E-01,2.35E-02
3.91E+03,6.99E-01,2.67E-02
3.35E+03,7.02E-01,2.94E-02
2.87E+03,7.05E-01,3.23E-02
2.46E+03,7.09E-01,3.54E-02
2.11E+03,7.12E-01,3.82E-02
1.81E+03,7.16E-01,4.21E-02
1.55E+03,7.20E-01,4.54E-02
1.33E+03,7.24E-01,4.76E-02
1.14E+03,7.29E-01,5.19E-02
9.75E+02,7.34E-01,5.53E-02
8.35E+02,7.39E-01,5.95E-02
7.16E+02,7.44E-01,6.26E-02
6.14E+02,7.50E-01,6.76E-02
5.26E+02,7.56E-01,7.14E-02
4.51E+02,7.63E-01,7.60E-02
3.86E+02,7.70E-01,7.93E-02
3.31E+02,7.78E-01,8.48E-02
2.84E+02,7.87E-01,9.02E-02
2.43E+02,7.94E-01,9.46E-02
2.08E+02,8.04E-01,1.00E-01
1.78E+02,8.14E-01,1.06E-01
1.53E+02,8.24E-01,1.11E-01
1.31E+02,8.35E-01,1.16E-01
1.12E+02,8.47E-01,1.22E-01
9.63E+01,8.60E-01,1.27E-01
8.25E+01,8.74E-01,1.32E-01
7.07E+01,8.87E-01,1.38E-01
6.06E+01,9.03E-01,1.42E-01
5.19E+01,9.18E-01,1.46E-01
4.45E+01,9.35E-01,1.50E-01
3.82E+01,9.52E-01,1.54E-01
3.27E+01,9.69E-01,1.56E-01
2.80E+01,9.87E-01,1.58E-01
2.40E+01,1.01E+00,1.59E-01
2.06E+01,1.02E+00,1.59E-01
1.76E+01,1.04E+00,1.59E-01
1.51E+01,1.06E+00,1.57E-01
1.29E+01,1.08E+00,1.54E-01
1.11E+01,1.10E+00,1.50E-01
9.50E+00,1.11E+00,1.45E-01
8.16E+00,1.13E+00,1.40E-01
6.99E+00,1.15E+00,1.34E-01
5.98E+00,1.16E+00,1.27E-01
5.13E+00,1.17E+00,1.19E-01
4.40E+00,1.19E+00,1.13E-01
3.76E+00,1.20E+00,1.05E-01
3.23E+00,1.21E+00,9.71E-02
2.76E+00,1.22E+00,9.02E-02
2.37E+00,1.22E+00,8.26E-02
2.03E+00,1.23E+00,7.53E-02
1.74E+00,1.24E+00,6.98E-02
1.49E+00,1.24E+00,6.25E-02
1.28E+00,1.25E+00,5.62E-02
1.09E+00,1.25E+00,5.04E-02
9.39E-01,1.25E+00,4.54E-02
8.05E-01,1.26E+00,4.05E-02
6.89E-01,1.26E+00,3.62E-02
5.91E-01,1.26E+00,3.19E-02
5.06E-01,1.26E+00,2.84E-02
4.34E-01,1.27E+00,2.52E-02
3.72E-01,1.27E+00,2.25E-02
3.18E-01,1.27E+00,1.98E-02
2.73E-01,1.27E+00,1.76E-02
2.34E-01,1.27E+00,1.53E-02
2.01E-01,1.27E+00,1.36E-02
1.72E-01,1.27E+00,1.19E-02
1.47E-01,1.27E+00,1.04E-02
1.26E-01,1.27E+00,9.14E-03
1.08E-01,1.27E+00,7.97E-03
9.28E-02,1.27E+00,6.94E-03
7.94E-02,1.27E+00,6.04E-03
6.81E-02,1.27E+00,5.39E-03
5.84E-02,1.27E+00,4.70E-03
5.00E-02,1.27E+00,4.01E-03

File: experimental_data/BLF_D5_pO2_21%_T700.csv
freq/Hz,Re(Z)/Ohm*cm^2,-Im(Z)/Ohm*cm^2
1.00E+05,4.55E-01,-1.66E-01
8.57E+04,4.55E-01,-1.41E-01
7.34E+04,4.55E-01,-1.19E-01
6.29E+04,4.55E-01,-1.01E-01
5.39E+04,4.56E-01,-8.51E-02
4.62E+04,4.56E-01,-7.12E-02
3.96E+04,4.57E-01,-5.97E-02
3.39E+04,4.58E-01,-4.94E-02
2.91E+04,4.58E-01,-4.04E-02
2.49E+04,4.59E-01,-3.29E-02
2.14E+04,4.60E-01,-2.62E-02
1.83E+04,4.61E-01,-2.04E-02
1.57E+04,4.62E-01,-1.55E-02
1.34E+04,4.63E-01,-1.09E-02
1.15E+04,4.64E-01,-6.77E-03
9.87E+03,4.65E-01,-3.35E-03
8.46E+03,4.66E-01,2.64E-04
7.25E+03,4.67E-01,3.00E-03
6.22E+03,4.69E-01,5.41E-03
5.34E+03,4.70E-01,8.00E-03
4.57E+03,4.72E-01,1.05E-02
3.91E+03,4.74E-01,1.27E-02
3.35E+03,4.75E-01,1.49E-02
2.87E+03,4.77E-01,1.68E-02
2.46E+03,4.79E-01,1.88E-02
2.11E+03,4.81E-01,2.10E-02
1.81E+03,4.83E-01,2.31E-02
1.55E+03,4.85E-01,2.53E-02
1.33E+03,4.88E-01,2.70E-02
1.14E+03,4.90E-01,2.96E-02
9.75E+02,4.93E-01,3.15E-02
8.35E+02,4.96E-01,3.38E-02
7.16E+02,4.99E-01,3.63E-02
6.14E+02,5.03E-01,3.88E-02
5.26E+02,5.07E-01,4.15E-02
4.51E+02,5.11E-01,4.37E-02
3.86E+02,5.15E-01,4.66E-02
3.31E+02,5.19E-01,4.93E-02
2.84E+02,5.25E-01,5.23E-02
2.43E+02,5.30E-01,5.51E-02
2.08E+02,5.35E-01,5.80E-02
1.78E+02,5.42E-01,6.10E-02
1.53E+02,5.48E-01,6.40E-02
1.31E+02,5.54E-01,6.70E-02
1.12E+02,5.61E-01,6.95E-02
9.63E+01,5.69E-01,7.20E-02
8.25E+01,5.76E-01,7.43E-02
7.07E+01,5.85E-01,7.63E-02
6.06E+01,5.93E-01,7.86E-02
5.19E+01,6.02E-01,8.03E-02
4.45E+01,6.11E-01,8.14E-02
3.82E+01,6.21E-01,8.24E-02
3.27E+01,6.30E-01,8.28E-02
2.80E+01,6.40E-01,8.23E-02
2.40E+01,6.49E-01,8.18E-02
2.06E+01,6.59E-01,8.09E-02
1.76E+01,6.68E-01,7.98E-02
1.51E+01,6.77E-01,7.76E-02
1.29E+01,6.86E-01,7.50E-02
1.11E+01,6.95E-01,7.24E-02
9.50E+00,7.03E-01,6.89E-02
8.16E+00,7.10E-01,6.55E-02
6.99E+00,7.17E-01,6.17E-02
5.98E+00,7.23E-01,5.80E-02
5.13E+00,7.29E-01,5.37E-02
4.40E+00,7.34E-01,5.02E-02
3.76E+00,7.39E-01,4.59E-02
3.23E+00,7.43E-01,4.20E-02
2.76E+00,7.46E-01,3.86E-02
2.37E+00,7.49E-01,3.48E-02
2.03E+00,7.52E-01,3.14E-02
1.74E+00,7.55E-01,2.85E-02
1.49E+00,7.56E-01,2.57E-02
1.28E+00,7.58E-01,2.29E-02
1.09E+00,7.60E-01,2.04E-02
9.39E-01,7.61E-01,1.83E-02
8.05E-01,7.62E-01,1.63E-02
6.89E-01,7.63E-01,1.45E-02
5.91E-01,7.64E-01,1.29E-02
5.06E-01,7.64E-01,1.14E-02
4.34E-01,7.64E-01,1.00E-02
3.72E-01,7.65E-01,8.86E-03
3.18E-01,7.65E-01,7.77E-03
2.73E-01,7.66E-01,6.92E-03
2.34E-01,7.66E-01,6.02E-03
2.01E-01,7.66E-01,5.34E-03
1.72E-01,7.66E-01,4.64E-03
1.47E-01,7.66E-01,4.07E-03
1.26E-01,7.66E-01,3.59E-03
1.08E-01,7.66E-01,3.20E-03
9.28E-02,7.66E-01,2.81E-03
7.94E-02,7.66E-01,2.38E-03
6.81E-02,7.65E-01,2.07E-03
5.84E-02,7.65E-01,1.80E-03
5.00E-02,7.65E-01,1.59E-03

File: experimental_data/BLF_D5_pO2_40%_T500.csv
freq/Hz,Re(Z)/Ohm*cm^2,-Im(Z)/Ohm*cm^2
1.00E+05,3.54E+00,-2.74E-02
8.57E+04,3.55E+00,-1.05E-02
7.35E+04,3.56E+00,3.76E-03
6.30E+04,3.56E+00,1.62E-02
5.40E+04,3.58E+00,2.36E-02
4.62E+04,3.58E+00,3.29E-02
3.96E+04,3.59E+00,4.13E-02
3.40E+04,3.60E+00,4.72E-02
2.91E+04,3.60E+00,5.20E-02
2.49E+04,3.61E+00,5.88E-02
2.14E+04,3.62E+00,6.14E-02
1.83E+04,3.62E+00,6.84E-02
1.57E+04,3.63E+00,7.55E-02
1.35E+04,3.64E+00,7.82E-02
1.15E+04,3.65E+00,8.40E-02
9.89E+03,3.66E+00,8.81E-02
8.54E+03,3.66E+00,9.36E-02
7.27E+03,3.67E+00,9.68E-02
6.23E+03,3.68E+00,1.06E-01
5.39E+03,3.69E+00,1.11E-01
4.57E+03,3.70E+00,1.16E-01
3.92E+03,3.71E+00,1.25E-01
3.36E+03,3.72E+00,1.31E-01
2.88E+03,3.73E+00,1.38E-01
2.47E+03,3.75E+00,1.47E-01
2.12E+03,3.76E+00,1.55E-01
1.81E+03,3.78E+00,1.62E-01
1.55E+03,3.79E+00,1.74E-01
1.33E+03,3.80E+00,1.84E-01
1.14E+03,3.82E+00,1.95E-01
9.78E+02,3.84E+00,2.04E-01
8.38E+02,3.85E+00,2.18E-01
7.18E+02,3.87E+00,2.30E-01
6.16E+02,3.89E+00,2.46E-01
5.27E+02,3.91E+00,2.63E-01
4.52E+02,3.93E+00,2.78E-01
3.88E+02,3.96E+00,2.99E-01
3.32E+02,3.98E+00,3.20E-01
2.85E+02,4.01E+00,3.41E-01
2.44E+02,4.04E+00,3.65E-01
2.09E+02,4.07E+00,3.92E-01
1.79E+02,4.10E+00,4.23E-01
1.54E+02,4.14E+00,4.48E-01
1.32E+02,4.18E+00,4.81E-01
1.13E+02,4.22E+00,5.12E-01
9.68E+01,4.27E+00,5.49E-01
8.29E+01,4.32E+00,5.86E-01
7.10E+01,4.37E+00,6.23E-01
6.09E+01,4.43E+00,6.64E-01
5.22E+01,4.50E+00,7.03E-01
4.47E+01,4.57E+00,7.47E-01
3.83E+01,4.64E+00,7.87E-01
3.29E+01,4.72E+00,8.33E-01
2.82E+01,4.80E+00,8.76E-01
2.41E+01,4.89E+00,9.20E-01
2.07E+01,4.98E+00,9.67E-01
1.77E+01,5.08E+00,1.01E+00
1.52E+01,5.19E+00,1.05E+00
1.30E+01,5.30E+00,1.09E+00
1.12E+01,5.42E+00,1.13E+00
9.56E+00,5.54E+00,1.17E+00
8.19E+00,5.67E+00,1.20E+00
7.03E+00,5.81E+00,1.22E+00
6.02E+00,5.95E+00,1.27E+00
5.16E+00,6.09E+00,1.27E+00
4.42E+00,6.24E+00,1.31E+00
3.79E+00,6.37E+00,1.31E+00
3.25E+00,6.53E+00,1.31E+00
2.78E+00,6.68E+00,1.32E+00
2.38E+00,6.82E+00,1.31E+00
2.04E+00,6.98E+00,1.28E+00
1.75E+00,7.12E+00,1.27E+00
1.50E+00,7.26E+00,1.25E+00
1.29E+00,7.40E+00,1.21E+00
1.10E+00,7.54E+00,1.16E+00
9.46E-01,7.67E+00,1.13E+00
8.11E-01,7.78E+00,1.08E+00
6.94E-01,7.90E+00,1.02E+00
5.96E-01,8.00E+00,9.60E-01
5.11E-01,8.10E+00,9.03E-01
4.38E-01,8.19E+00,8.47E-01
3.75E-01,8.26E+00,7.86E-01
3.21E-01,8.34E+00,7.23E-01
2.75E-01,8.40E+00,6.62E-01
2.36E-01,8.46E+00,6.08E-01
2.02E-01,8.51E+00,5.53E-01
1.73E-01,8.55E+00,5.00E-01
1.49E-01,8.58E+00,4.51E-01
1.27E-01,8.62E+00,4.05E-01
1.09E-01,8.64E+00,3.63E-01
9.35E-02,8.66E+00,3.24E-01
8.01E-02,8.68E+00,2.89E-01
6.87E-02,8.69E+00,2.57E-01
5.88E-02,8.71E+00,2.26E-01
5.05E-02,8.71E+00,2.00E-01
4.33E-02,8.72E+00,1.78E-01
3.70E-02,8.73E+00,1.56E-01
3.18E-02,8.73E+00,1.37E-01
2.72E-02,8.73E+00,1.21E-01
2.33E-02,8.74E+00,1.06E-01
2.00E-02,8.74E+00,9.31E-02

File: experimental_data/BLF_D5_pO2_40%_T550.csv
freq/Hz,Re(Z)/Ohm*cm^2,-Im(Z)/Ohm*cm^2
1.00E+05,1.82E+00,-1.36E-01
8.57E+04,1.82E+00,-1.11E-01
7.35E+04,1.82E+00,-9.08E-02
6.30E+04,1.82E+00,-7.02E-02
5.40E+04,1.83E+00,-5.44E-02
4.62E+04,1.83E+00,-4.03E-02
3.96E+04,1.83E+00,-2.80E-02
3.40E+04,1.83E+00,-1.71E-02
2.91E+04,1.84E+00,-7.42E-03
2.49E+04,1.84E+00,5.37E-04
2.14E+04,1.84E+00,8.57E-03
1.83E+04,1.85E+00,1.56E-02
1.57E+04,1.85E+00,2.23E-02
1.35E+04,1.86E+00,2.83E-02
1.15E+04,1.86E+00,3.43E-02
9.89E+03,1.87E+00,3.98E-02
8.54E+03,1.87E+00,4.49E-02
7.27E+03,1.88E+00,4.97E-02
6.23E+03,1.88E+00,5.47E-02
5.39E+03,1.89E+00,5.89E-02
4.57E+03,1.89E+00,6.43E-02
3.92E+03,1.90E+00,6.96E-02
3.36E+03,1.91E+00,7.54E-02
2.88E+03,1.91E+00,8.00E-02
2.47E+03,1.92E+00,8.62E-02
2.12E+03,1.93E+00,9.24E-02
1.81E+03,1.94E+00,9.80E-02
1.55E+03,1.94E+00,1.06E-01
1.33E+03,1.95E+00,1.13E-01
1.14E+03,1.96E+00,1.20E-01
9.78E+02,1.97E+00,1.28E-01
8.38E+02,1.99E+00,1.37E-01
7.18E+02,2.00E+00,1.46E-01
6.16E+02,2.01E+00,1.57E-01
5.27E+02,2.02E+00,1.67E-01
4.52E+02,2.04E+00,1.78E-01
3.88E+02,2.05E+00,1.90E-01
3.32E+02,2.07E+00,2.02E-01
2.85E+02,2.09E+00,2.15E-01
2.44E+02,2.11E+00,2.29E-01
2.09E+02,2.13E+00,2.43E-01
1.79E+02,2.16E+00,2.58E-01
1.54E+02,2.18E+00,2.73E-01
1.32E+02,2.21E+00,2.88E-01
1.13E+02,2.24E+00,3.04E-01
9.68E+01,2.26E+00,3.21E-01
8.29E+01,2.30E+00,3.38E-01
7.10E+01,2.33E+00,3.54E-01
6.09E+01,2.37E+00,3.71E-01
5.22E+01,2.40E+00,3.88E-01
4.47E+01,2.44E+00,4.05E-01
3.83E+01,2.49E+00,4.21E-01
3.29E+01,2.53E+00,4.37E-01
2.82E+01,2.58E+00,4.52E-01
2.41E+01,2.63E+00,4.66E-01
2.07E+01,2.68E+00,4.80E-01
1.77E+01,2.73E+00,4.91E-01
1.52E+01,2.79E+00,4.99E-01
1.30E+01,2.84E+00,5.07E-01
1.12E+01,2.90E+00,5.08E-01
9.56E+00,2.96E+00,5.11E-01
8.19E+00,3.02E+00,5.12E-01
7.03E+00,3.08E+00,5.08E-01
6.02E+00,3.13E+00,5.02E-01
5.16E+00,3.20E+00,4.92E-01
4.42E+00,3.25E+00,4.80E-01
3.79E+00,3.30E+00,4.64E-01
3.25E+00,3.35E+00,4.52E-01
2.78E+00,3.41E+00,4.33E-01
2.38E+00,3.45E+00,4.13E-01
2.04E+00,3.50E+00,3.92E-01
1.75E+00,3.53E+00,3.67E-01
1.50E+00,3.57E+00,3.44E-01
1.29E+00,3.61E+00,3.24E-01
1.10E+00,3.63E+00,3.01E-01
9.46E-01,3.66E+00,2.77E-01
8.11E-01,3.69E+00,2.54E-01
6.94E-01,3.71E+00,2.33E-01
5.96E-01,3.73E+00,2.12E-01
5.11E-01,3.74E+00,1.92E-01
4.38E-01,3.76E+00,1.74E-01
3.75E-01,3.77E+00,1.57E-01
3.21E-01,3.78E+00,1.41E-01
2.75E-01,3.79E+00,1.27E-01
2.36E-01,3.80E+00,1.13E-01
2.02E-01,3.81E+00,1.01E-01
1.73E-01,3.81E+00,8.96E-02
1.49E-01,3.82E+00,8.00E-02
1.27E-01,3.82E+00,7.09E-02
1.09E-01,3.82E+00,6.25E-02
9.35E-02,3.82E+00,5.54E-02
8.01E-02,3.83E+00,4.87E-02
6.87E-02,3.83E+00,4.31E-02
5.88E-02,3.83E+00,3.80E-02
5.05E-02,3.83E+00,3.35E-02
4.33E-02,3.83E+00,2.95E-02
3.70E-02,3.83E+00,2.62E-02
3.18E-02,3.83E+00,2.30E-02
2.72E-02,3.83E+00,2.02E-02
2.33E-02,3.83E+00,1.73E-02
2.00E-02,3.83E+00,1.54E-02

File: experimental_data/BLF_D5_pO2_40%_T600.csv
freq/Hz,Re(Z)/Ohm*cm^2,-Im(Z)/Ohm*cm^2
1.00E+05,1.05E+00,-1.49E-01
8.57E+04,1.05E+00,-1.24E-01
7.34E+04,1.05E+00,-1.03E-01
6.29E+04,1.05E+00,-8.45E-02
5.39E+04,1.05E+00,-6.87E-02
4.62E+04,1.05E+00,-5.38E-02
3.96E+04,1.06E+00,-4.14E-02
3.39E+04,1.06E+00,-3.17E-02
2.91E+04,1.06E+00,-2.23E-02
2.49E+04,1.06E+00,-1.44E-02
2.14E+04,1.06E+00,-7.50E-03
1.83E+04,1.07E+00,-5.88E-04
1.57E+04,1.07E+00,5.47E-03
1.34E+04,1.07E+00,1.09E-02
1.15E+04,1.08E+00,1.61E-02
9.87E+03,1.08E+00,2.02E-02
8.46E+03,1.08E+00,2.47E-02
7.25E+03,1.08E+00,2.89E-02
6.22E+03,1.09E+00,3.33E-02
5.34E+03,1.09E+00,3.52E-02
4.57E+03,1.10E+00,3.99E-02
3.91E+03,1.10E+00,4.44E-02
3.35E+03,1.11E+00,4.59E-02
2.87E+03,1.11E+00,5.15E-02
2.46E+03,1.12E+00,5.52E-02
2.11E+03,1.12E+00,6.07E-02
1.81E+03,1.13E+00,6.40E-02
1.55E+03,1.13E+00,6.92E-02
1.33E+03,1.14E+00,7.43E-02
1.14E+03,1.14E+00,7.87E-02
9.75E+02,1.15E+00,8.49E-02
8.35E+02,1.16E+00,8.98E-02
7.16E+02,1.17E+00,9.39E-02
6.14E+02,1.18E+00,1.01E-01
5.26E+02,1.19E+00,1.07E-01
4.51E+02,1.20E+00,1.13E-01
3.86E+02,1.21E+00,1.20E-01
3.31E+02,1.22E+00,1.26E-01
2.84E+02,1.23E+00,1.34E-01
2.43E+02,1.24E+00,1.41E-01
2.08E+02,1.26E+00,1.46E-01
1.78E+02,1.27E+00,1.55E-01
1.53E+02,1.29E+00,1.62E-01
1.31E+02,1.31E+00,1.70E-01
1.12E+02,1.32E+00,1.78E-01
9.63E+01,1.34E+00,1.86E-01
8.25E+01,1.36E+00,1.94E-01
7.07E+01,1.38E+00,2.01E-01
6.06E+01,1.40E+00,2.09E-01
5.19E+01,1.42E+00,2.16E-01
4.45E+01,1.45E+00,2.23E-01
3.82E+01,1.47E+00,2.29E-01
3.27E+01,1.50E+00,2.35E-01
2.80E+01,1.52E+00,2.39E-01
2.40E+01,1.55E+00,2.42E-01
2.06E+01,1.58E+00,2.45E-01
1.76E+01,1.61E+00,2.45E-01
1.51E+01,1.63E+00,2.45E-01
1.29E+01,1.66E+00,2.43E-01
1.11E+01,1.69E+00,2.40E-01
9.50E+00,1.72E+00,2.35E-01
8.16E+00,1.74E+00,2.29E-01
6.99E+00,1.77E+00,2.21E-01
5.98E+00,1.79E+00,2.14E-01
5.13E+00,1.82E+00,2.02E-01
4.40E+00,1.84E+00,1.94E-01
3.76E+00,1.86E+00,1.82E-01
3.23E+00,1.88E+00,1.71E-01
2.76E+00,1.90E+00,1.60E-01
2.37E+00,1.91E+00,1.48E-01
2.03E+00,1.92E+00,1.36E-01
1.74E+00,1.94E+00,1.26E-01
1.49E+00,1.95E+00,1.15E-01
1.28E+00,1.96E+00,1.05E-01
1.09E+00,1.97E+00,9.46E-02
9.39E-01,1.97E+00,8.56E-02
8.05E-01,1.98E+00,7.74E-02
6.89E-01,1.99E+00,6.94E-02
5.91E-01,1.99E+00,6.18E-02
5.06E-01,1.99E+00,5.52E-02
4.34E-01,2.00E+00,4.92E-02
3.72E-01,2.00E+00,4.40E-02
3.18E-01,2.00E+00,3.85E-02
2.73E-01,2.00E+00,3.42E-02
2.34E-01,2.01E+00,3.05E-02
2.01E-01,2.01E+00,2.69E-02
1.72E-01,2.01E+00,2.36E-02
1.47E-01,2.01E+00,2.09E-02
1.26E-01,2.01E+00,1.83E-02
1.08E-01,2.01E+00,1.62E-02
9.28E-02,2.01E+00,1.41E-02
7.94E-02,2.01E+00,1.26E-02
6.81E-02,2.01E+00,1.09E-02
5.84E-02,2.01E+00,9.62E-03
5.00E-02,2.01E+00,8.28E-03

File: experimental_data/BLF_D5_pO2_40%_T650.csv
freq/Hz,Re(Z)/Ohm*cm^2,-Im(Z)/Ohm*cm^2
1.00E+05,6.63E-01,-1.60E-01
8.57E+04,6.63E-01,-1.36E-01
7.34E+04,6.64E-01,-1.14E-01
6.29E+04,6.65E-01,-9.55E-02
5.39E+04,6.66E-01,-7.92E-02
4.62E+04,6.67E-01,-6.54E-02
3.96E+04,6.68E-01,-5.34E-02
3.39E+04,6.69E-01,-4.29E-02
2.91E+04,6.70E-01,-3.39E-02
2.49E+04,6.72E-01,-2.56E-02
2.14E+04,6.73E-01,-1.83E-02
1.83E+04,6.75E-01,-1.27E-02
1.57E+04,6.76E-01,-7.12E-03
1.34E+04,6.78E-01,-2.52E-03
1.15E+04,6.80E-01,2.10E-03
9.87E+03,6.82E-01,6.21E-03
8.46E+03,6.84E-01,1.00E-02
7.25E+03,6.86E-01,1.28E-02
6.22E+03,6.88E-01,1.62E-02
5.34E+03,6.91E-01,1.94E-02
4.57E+03,6.93E-01,2.25E-02
3.91E+03,6.96E-01,2.52E-02
3.35E+03,6.98E-01,2.79E-02
2.87E+03,7.02E-01,3.02E-02
2.46E+03,7.05E-01,3.38E-02
2.11E+03,7.08E-01,3.63E-02
1.81E+03,7.12E-01,3.90E-02
1.55E+03,7.16E-01,4.18E-02
1.33E+03,7.20E-01,4.52E-02
1.14E+03,7.24E-01,4.80E-02
9.75E+02,7.29E-01,5.15E-02
8.35E+02,7.34E-01,5.43E-02
7.16E+02,7.39E-01,5.75E-02
6.14E+02,7.44E-01,6.04E-02
5.26E+02,7.50E-01,6.38E-02
4.51E+02,7.57E-01,6.79E-02
3.86E+02,7.63E-01,7.16E-02
3.31E+02,7.70E-01,7.51E-02
2.84E+02,7.78E-01,7.91E-02
2.43E+02,7.85E-01,8.27E-02
2.08E+02,7.94E-01,8.73E-02
1.78E+02,8.02E-01,9.07E-02
1.53E+02,8.11E-01,9.52E-02
1.31E+02,8.21E-01,9.90E-02
1.12E+02,8.31E-01,1.03E-01
9.63E+01,8.43E-01,1.07E-01
8.25E+01,8.54E-01,1.10E-01
7.07E+01,8.66E-01,1.13E-01
6.06E+01,8.78E-01,1.17E-01
5.19E+01,8.92E-01,1.20E-01
4.45E+01,9.05E-01,1.22E-01
3.82E+01,9.19E-01,1.23E-01
3.27E+01,9.34E-01,1.24E-01
2.80E+01,9.48E-01,1.24E-01
2.40E+01,9.62E-01,1.24E-01
2.06E+01,9.76E-01,1.23E-01
1.76E+01,9.91E-01,1.21E-01
1.51E+01,1.00E+00,1.18E-01
1.29E+01,1.02E+00,1.15E-01
1.11E+01,1.03E+00,1.11E-01
9.50E+00,1.04E+00,1.07E-01
8.16E+00,1.05E+00,1.01E-01
6.99E+00,1.06E+00,9.67E-02
5.98E+00,1.08E+00,9.10E-02
5.13E+00,1.08E+00,8.47E-02
4.40E+00,1.09E+00,7.88E-02
3.76E+00,1.10E+00,7.33E-02
3.23E+00,1.11E+00,6.74E-02
2.76E+00,1.11E+00,6.16E-02
2.37E+00,1.12E+00,5.68E-02
2.03E+00,1.12E+00,5.13E-02
1.74E+00,1.13E+00,4.65E-02
1.49E+00,1.13E+00,4.22E-02
1.28E+00,1.13E+00,3.79E-02
1.09E+00,1.13E+00,3.41E-02
9.39E-01,1.14E+00,3.04E-02
8.05E-01,1.14E+00,2.70E-02
6.89E-01,1.14E+00,2.42E-02
5.91E-01,1.14E+00,2.16E-02
5.06E-01,1.14E+00,1.92E-02
4.34E-01,1.14E+00,1.69E-02
3.72E-01,1.14E+00,1.50E-02
3.18E-01,1.15E+00,1.33E-02
2.73E-01,1.15E+00,1.16E-02
2.34E-01,1.15E+00,1.03E-02
2.01E-01,1.15E+00,9.22E-03
1.72E-01,1.15E+00,8.00E-03
1.47E-01,1.15E+00,7.13E-03
1.26E-01,1.15E+00,6.38E-03
1.08E-01,1.15E+00,5.45E-03
9.28E-02,1.15E+00,4.71E-03
7.94E-02,1.15E+00,4.27E-03
6.81E-02,1.15E+00,3.79E-03
5.84E-02,1.15E+00,3.16E-03
5.00E-02,1.15E+00,2.94E-03

File: experimental_data/BLF_D5_pO2_40%_T700.csv
freq/Hz,Re(Z)/Ohm*cm^2,-Im(Z)/Ohm*cm^2
1.00E+05,4.56E-01,-1.66E-01
8.57E+04,4.56E-01,-1.41E-01
7.34E+04,4.55E-01,-1.20E-01
6.29E+04,4.56E-01,-1.01E-01
5.39E+04,4.56E-01,-8.58E-02
4.62E+04,4.56E-01,-7.18E-02
3.96E+04,4.57E-01,-5.99E-02
3.39E+04,4.57E-01,-4.97E-02
2.91E+04,4.58E-01,-4.09E-02
2.49E+04,4.59E-01,-3.32E-02
2.14E+04,4.60E-01,-2.63E-02
1.83E+04,4.60E-01,-2.10E-02
1.57E+04,4.61E-01,-1.58E-02
1.34E+04,4.62E-01,-1.10E-02
1.15E+04,4.63E-01,-7.17E-03
9.87E+03,4.65E-01,-3.68E-03
8.46E+03,4.66E-01,-3.56E-04
7.25E+03,4.67E-01,2.21E-03
6.22E+03,4.68E-01,4.99E-03
5.34E+03,4.69E-01,7.03E-03
4.57E+03,4.71E-01,9.45E-03
3.91E+03,4.73E-01,1.19E-02
3.35E+03,4.74E-01,1.37E-02
2.87E+03,4.76E-01,1.55E-02
2.46E+03,4.78E-01,1.76E-02
2.11E+03,4.80E-01,1.94E-02
1.81E+03,4.82E-01,2.09E-02
1.55E+03,4.84E-01,2.28E-02
1.33E+03,4.87E-01,2.47E-02
1.14E+03,4.89E-01,2.66E-02
9.75E+02,4.92E-01,2.84E-02
8.35E+02,4.95E-01,3.04E-02
7.16E+02,4.98E-01,3.23E-02
6.14E+02,5.01E-01,3.42E-02
5.26E+02,5.05E-01,3.65E-02
4.51E+02,5.08E-01,3.84E-02
3.86E+02,5.12E-01,4.05E-02
3.31E+02,5.16E-01,4.27E-02
2.84E+02,5.20E-01,4.47E-02
2.43E+02,5.25E-01,4.69E-02
2.08E+02,5.29E-01,4.91E-02
1.78E+02,5.35E-01,5.15E-02
1.53E+02,5.40E-01,5.31E-02
1.31E+02,5.46E-01,5.51E-02
1.12E+02,5.52E-01,5.74E-02
9.63E+01,5.58E-01,5.86E-02
8.25E+01,5.65E-01,5.99E-02
7.07E+01,5.71E-01,6.12E-02
6.06E+01,5.78E-01,6.27E-02
5.19E+01,5.85E-01,6.25E-02
4.45E+01,5.92E-01,6.31E-02
3.82E+01,6.00E-01,6.30E-02
3.27E+01,6.07E-01,6.28E-02
2.80E+01,6.14E-01,6.22E-02
2.40E+01,6.21E-01,6.17E-02
2.06E+01,6.28E-01,5.96E-02
1.76E+01,6.35E-01,5.79E-02
1.51E+01,6.42E-01,5.60E-02
1.29E+01,6.48E-01,5.36E-02
1.11E+01,6.54E-01,5.08E-02
9.50E+00,6.59E-01,4.83E-02
8.16E+00,6.64E-01,4.54E-02
6.99E+00,6.68E-01,4.24E-02
5.98E+00,6.73E-01,3.94E-02
5.13E+00,6.76E-01,3.66E-02
4.40E+00,6.80E-01,3.40E-02
3.76E+00,6.83E-01,3.09E-02
3.23E+00,6.85E-01,2.82E-02
2.76E+00,6.88E-01,2.57E-02
2.37E+00,6.90E-01,2.32E-02
2.03E+00,6.91E-01,2.12E-02
1.74E+00,6.93E-01,1.90E-02
1.49E+00,6.94E-01,1.72E-02
1.28E+00,6.95E-01,1.51E-02
1.09E+00,6.96E-01,1.36E-02
9.39E-01,6.97E-01,1.22E-02
8.05E-01,6.98E-01,1.07E-02
6.89E-01,6.98E-01,9.56E-03
5.91E-01,6.99E-01,8.46E-03
5.06E-01,6.99E-01,7.50E-03
4.34E-01,6.99E-01,6.72E-03
3.72E-01,7.00E-01,5.96E-03
3.18E-01,7.00E-01,5.27E-03
2.73E-01,7.00E-01,4.67E-03
2.34E-01,7.00E-01,4.13E-03
2.01E-01,7.00E-01,3.62E-03
1.72E-01,7.01E-01,3.13E-03
1.47E-01,7.01E-01,2.76E-03
1.26E-01,7.00E-01,2.46E-03
1.08E-01,7.00E-01,2.09E-03
9.28E-02,7.00E-01,1.82E-03
7.94E-02,7.00E-01,1.64E-03
6.81E-02,7.00E-01,1.46E-03
5.84E-02,7.00E-01,1.29E-03
5.00E-02,7.00E-01,1.13E-03
